Repository: jonathanvanschenck/pyEMLearn

# pyEMLearn
A computational E&amp;M library written in python, intended for learning the fundamentals

# Development
To install toward developing this package: fork and download this repo from github, open a terminal in the head directory and run:
```bash
python3 config.py install
```
(note, if you are on windows or using something like conda which aliases python3, substitute `python` for `python3`)

When you have finished developing, create a pull request through github.

## Development Philosophy
This package is really intended as a learning tool, rather than a full computational workhorse. As a result, much of the core code is *deliberately* inefficient so as to be more closely connected with the theory of the scattering (transfer) matrix methods. There are plenty of other computational E&amp;M libraries which are both more efficient and have more sophisticated features (like [EMpy](https://github.com/lbolla/EMpy), [EMUstack]( https://github.com/bjornsturmberg/EMUstack) and [Rigorous-Couple-Wave-Analysis](https://github.com/zhaonat/Rigorous-Coupled-Wave-Analysis)
] to name a few). So, development in pyEMLearn will always prioritize user-clarity over code-efficiency.

# To Do
 - [ ] Flesh out interface object with "t" matrix
 - [ ] Add interface object to layers objects (and halfplane objects)
 - [ ] Modify utils objects to be more general
 - [ ] Change materials repr functions to NOT return parameters, put that in a "summary" function
 - [ ] Finish Docstring-ing
 - [ ] Restructure the materials catalog
 - [ ] Add more asserts to System.__init__ to make sure that transmission layers arn't actually injection layers, or gap layers arn't actually just thickness zero layers, etc.
 - [ ] Improve computational efficiency for LHI materials? (using 2c.pdf)
 - [ ] Spend some time making all the class variable names consistent in their case/-/_ usage
 - [ ] Add config and liscene files
 - [ ] Get Setup on PyPi
 - [ ] Restructure and flesh-out the material database
 - [ ] Add anisotropy functionality
 - [ ] Change examples over to jupyter
 - [ ] Make some better examples (bragg reflectors)
 - [ ] Think about PWA and RCWA as extensions
 - [ ] Add parallelization options for parameter sweep calculations
 - [ ] Add ellipsometric variable support
 - [ ] Add internal field support

File: pyEMLearn2/catalog/tsv/ag_tf_lp300_complex.tsv
Ag thin film LP300
nm
NK
300	1.51294414	0.713309223
305	1.41012588	0.61448513
310	1.27520573	0.519335392
315	1.09913986	0.434934378
320	0.866201301	0.377236798
325	0.552941829	0.401128302
330	0.273661263	0.637690802
335	0.209272373	0.890371495
340	0.199091875	1.04958484
345	0.189471549	1.16454994
350	0.172681553	1.25910109
355	0.150475518	1.34699325
360	0.128213079	1.43392835
365	0.10995663	1.51991113
370	0.096750997	1.60301629
375	0.0876381117	1.68189445
380	0.0811703743	1.75632111
385	0.0762231015	1.82677084
390	0.0721403917	1.89391937
395	0.0686018183	1.95837791
400	0.0654657545	2.02062037
405	0.0626692724	2.08099721
410	0.0601794979	2.139769
415	0.0579738606	2.19713488
420	0.0560330927	2.25325193
425	0.0543390349	2.30824756
430	0.0528740656	2.36222746
435	0.0516210385	2.41528102
440	0.0505633665	2.46748497
445	0.0496851329	2.5189061
450	0.0489711937	2.56960317
455	0.0484072564	2.6196284
460	0.0479799331	2.66902856
465	0.0476767685	2.71784586
470	0.0474862465	2.76611857
475	0.0473977774	2.8138816
480	0.0474016714	2.86116691
485	0.047489101	2.90800385
490	0.0476520558	2.95441946
495	0.0478832914	3.0004387
500	0.0481762769	3.04608464
505	0.0485251402	3.0913787
510	0.0489246141	3.13634071
515	0.0493699842	3.18098912
520	0.0498570386	3.22534106
525	0.05038202	3.26941252
530	0.0509415817	3.31321835
535	0.051532746	3.35677242
540	0.052152866	3.40008769
545	0.0527995914	3.44317624
550	0.053470836	3.48604936
555	0.0541647492	3.52871762
560	0.0548796904	3.57119092
565	0.0556142051	3.61347852
570	0.0563670042	3.65558911
575	0.0571369453	3.69753083
580	0.0579230157	3.73931133
585	0.0587243179	3.78093781
590	0.0595400561	3.822417
595	0.0603695244	3.86375529
600	0.0612120964	3.90495864
605	0.0620672161	3.9460327
610	0.0629343898	3.98698279
615	0.0638131783	4.02781394
620	0.0647031915	4.06853088
625	0.0656040816	4.1091381
630	0.0665155393	4.14963983
635	0.0674372884	4.1900401
640	0.0683690827	4.2303427
645	0.0693107022	4.27055123
650	0.0702619499	4.31066913
655	0.0712226499	4.35069962
660	0.0721926441	4.39064581
665	0.0731717908	4.43051062
670	0.0741599627	4.47029684
675	0.0751570453	4.51000712
680	0.0761629353	4.54964401
685	0.0771775397	4.58920989
690	0.0782007743	4.62870709
695	0.079232563	4.66813779
700	0.0802728369	4.70750409
705	0.0813215334	4.746808
710	0.0823785956	4.78605142
715	0.0834439718	4.8252362
720	0.0845176147	4.86436408
725	0.0855994812	4.90343675
730	0.086689532	4.94245581
735	0.0877877308	4.98142281
740	0.0888940446	5.02033924
745	0.0900084428	5.0592065
750	0.0911308973	5.09802598
755	0.0922613822	5.13679897
760	0.0933998737	5.17552674
765	0.0945463496	5.21421049
770	0.0957007893	5.2528514
775	0.0968631737	5.29145059
780	0.0980334852	5.33000914
785	0.0992117072	5.36852808
790	0.100397824	5.40700842
795	0.101591822	5.44545112
800	0.102793687	5.48385713
805	0.104003406	5.52222733
810	0.105220968	5.5605626
815	0.106446362	5.59886377
820	0.107679576	5.63713165
825	0.108920602	5.67536703
830	0.110169429	5.71357066
835	0.111426048	5.75174327
840	0.112690452	5.78988557
845	0.113962633	5.82799824
850	0.115242582	5.86608195
855	0.116530293	5.90413733
860	0.117825759	5.942165
865	0.119128973	5.98016557
870	0.120439929	6.01813961
875	0.121758621	6.0560877
880	0.123085043	6.09401038
885	0.124419191	6.13190817
890	0.125761058	6.1697816
895	0.12711064	6.20763117
900	0.128467931	6.24545735
905	0.129832928	6.28326062
910	0.131205626	6.32104144
915	0.132586021	6.35880025
920	0.133974108	6.39653747
925	0.135369883	6.43425354
930	0.136773343	6.47194885
935	0.138184484	6.5096238
940	0.139603303	6.54727878
945	0.141029795	6.58491417
950	0.142463958	6.62253031
955	0.143905788	6.66012758
960	0.145355282	6.69770631
965	0.146812438	6.73526684
970	0.148277252	6.7728095
975	0.149749721	6.8103346
980	0.151229842	6.84784245
985	0.152717613	6.88533336
990	0.154213032	6.92280763
995	0.155716095	6.96026553
1000	0.1572268	6.99770734
1005	0.158745144	7.03513335
1010	0.160271126	7.07254381
1015	0.161804743	7.10993898
1020	0.163345992	7.14731912
1025	0.164894872	7.18468447
1030	0.16645138	7.22203528
1035	0.168015515	7.25937177
1040	0.169587273	7.29669418
1045	0.171166653	7.33400273
1050	0.172753654	7.37129764
1055	0.174348272	7.40857911
1060	0.175950507	7.44584737
1065	0.177560356	7.48310261
1070	0.179177818	7.52034504
1075	0.18080289	7.55757483
1080	0.182435571	7.5947922
1085	0.18407586	7.63199731
1090	0.185723754	7.66919036
1095	0.187379252	7.70637151
1100	0.189042353	7.74354095
1105	0.190713054	7.78069883
1110	0.192391354	7.81784533
1115	0.194077251	7.85498062
1120	0.195770745	7.89210483
1125	0.197471833	7.92921814
1130	0.199180514	7.96632069
1135	0.200896786	8.00341264
1140	0.202620649	8.04049412
1145	0.2043521	8.07756528
1150	0.206091138	8.11462626
1155	0.207837763	8.15167719
1160	0.209591971	8.18871821
1165	0.211353763	8.22574945
1170	0.213123137	8.26277103
1175	0.214900091	8.29978308
1180	0.216684624	8.33678573
1185	0.218476736	8.3737791
1190	0.220276423	8.41076329
1195	0.222083687	8.44773843
1200	0.223898524	8.48470463
1205	0.225720934	8.52166201
1210	0.227550916	8.55861066
1215	0.229388468	8.5955507
1220	0.23123359	8.63248223
1225	0.23308628	8.66940535
1230	0.234946536	8.70632016
1235	0.236814359	8.74322677
1240	0.238689746	8.78012526
1245	0.240572696	8.81701574
1250	0.242463209	8.85389829
1255	0.244361283	8.89077301
1260	0.246266917	8.92763998
1265	0.24818011	8.9644993
1270	0.250100861	9.00135105
1275	0.252029169	9.03819531
1280	0.253965032	9.07503216
1285	0.25590845	9.1118617
1290	0.257859422	9.14868399
1295	0.259817946	9.18549912
1300	0.261784022	9.22230716
